Repository: ABKuznetsov/XRD_Analysis_Toolkit

# XRD Phase Finder
**XRD Phase Finder** is a desktop program for interpreting powder X-ray diffraction patterns. It combines the experimental pattern, phase candidates, calculated profiles, selected phases and residual signal in one interface.

Kuznetsov, A. (2027). *J. Appl. Cryst.* **60**, [https://doi.org/10.1107/S1600576726011489](https://doi.org/10.1107/S1600576726011489).
**[Explore the interactive presentation and live guide →](https://abkuznetsov.github.io/XRD_Analysis_Toolkit/)**

The nine horizontal slides introduce capabilities, data sources, libraries, installation, updates and offline mode. Open the presentation in the expanded window, then follow the embedded Finder guide using a real CaWO4 measurement. Candidate scores and fitted curves in the tutorial are illustrative. The HTML presentation is exported with [SPICY SLIDES](https://abkuznetsov.github.io/SPICY/).

## Download

- [Windows installer (1.7.3): XRD_Phase_Finder_Setup_v1_7_3.exe](https://github.com/ABKuznetsov/XRD_Analysis_Toolkit/releases/download/v1.7.3/XRD_Phase_Finder_Setup_v1_7_3.exe)
- [macOS package (1.7.2): XRD_Phase_Finder_macOS_1.7.2.pkg](https://github.com/ABKuznetsov/XRD_Analysis_Toolkit/releases/download/v1.7.2/XRD_Phase_Finder_macOS_1.7.2.pkg)
- [Ubuntu / Debian package (1.7.2): XRD_Phase_Finder_1.7.2_amd64.deb](https://github.com/ABKuznetsov/XRD_Analysis_Toolkit/releases/download/v1.7.2/XRD_Phase_Finder_1.7.2_amd64.deb)

# Crystal Mechanics

Desktop analyzer of crystal mechanics with a hierarchy-first model:

```text
atoms → coordination polyhedra → structural units
      → rigid blocks → structure skeleton → topology
```

This is not merely another structure viewer. The application should explain which
parts of a structure behave as rigid units, how those units are connected, and
how their rotations, translations and distortions evolve across temperature,
pressure or composition series.

## Why this architecture

The nearby `structure_bulder` project already contains useful chemistry,
topology and PyVista/VTK foundations, but its polyhedron renderer is currently a
placeholder and its topology dimensionality is only a graph-degree heuristic.
This project keeps the proven desktop stack while giving hierarchy objects their
own stable data model.

Comparison of the main Python options:

| Project / stack | Strength | Limitation for this product |
|---|---|---|
| [ASE GUI](https://ase-lib.org/ase/visualize/visualize.html) | Broad structure/trajectory I/O and atomistic workflow | Atom-oriented; no rigid-block hierarchy |
| [pymatgen StructureVis](https://pymatgen.org/pymatgen.vis.html) | VTK viewer, bonds and polyhedra | Viewer primitives, not a block-analysis product |
| [Crystal Toolkit](https://docs.crystaltoolkit.org/) | Excellent interactive materials components | Dash/web application rather than a native XRD/RAMAN-style desktop tool |
| [PyVistaQt](https://qt.pyvista.org/) | Modern Qt-embedded VTK rendering and mesh support | Rendering backend only; crystallographic semantics must be built |
| `structure_bulder` | Chemistry rules, local environments, topology, builder workflows | Viewer does not yet implement real polyhedra or hierarchical blocks |

Decision: use **PySide6 + PyVistaQt/VTK** for the desktop application, Gemmi for
CIF, and explicit analysis models for polyhedra, blocks and hinges. This matches
the existing scientific application family and leaves room for volume data,
isosurfaces, picking and diagnostic overlays.

## Implemented prototype

- CIF load with Gemmi, the XRD environment's pymatgen reader, and a basic fallback parser;
- symmetry expansion;
- atoms, bonds and real coordination-polyhedron surfaces;
- six user-facing mechanics levels following the reference concept;
- first-pass rigid-block detection;
- flexible shared-ligand hinge detection;
- object tree with polyhedron distortion and block rigidity prior;

## Comparison descriptor definitions

The comparison backend uses explicit, versioned definitions rather than a
single opaque “structure similarity” percentage:

- **Mo–O distortion index (DI):** mean absolute deviation of all Mo–O bond
  lengths from their mean, divided by that mean;
- **Mo off-centering:** Cartesian distance between Mo and the centroid of all
  ligand vertices in its MoO₆ coordination environment;
- **d₆−d₅:** difference between the sixth and fifth distances after sorting all
  six Mo–O distances; the sixth ligand is never discarded;
- **strong [5+1]:** the reported fraction with d₆−d₅ above the selected
  threshold (default 0.25 Å), while the continuous d₆−d₅ distribution remains
  available;
- **periodic rank:** matrix rank of lattice-translation closure vectors around
  graph cycles (0D/1D/2D/3D), so a single translated tree edge is not
  mislabelled as a chain;
- **comparison colours:** descriptor-specific absolute tolerances; absent
  values are shown as unavailable and never replaced with zero.

File: XRD_Craft/examples/gehlenite_Ca2Al2SiO7_average.cif
data_1540252
_citation_journal_full 'Transactions of the American Crystallographic Association'
_citation_journal_volume 27
_citation_page_first 301
_citation_page_last 308
_citation_year 1991
_citation_title 'Refinement of the high-temperature crystal structure of gehlenite using a new radiative air-cooled heater'
loop_
_publ_author_name
'Kimata M.'
'Saito S.'
'Shimizu M.'
_chemical_formula_sum 'Al2 Ca2 O7 Si'
_chemical_name_common 'Gehlenite Ca2Al(AlSiO7), average structure'
_symmetry_space_group_name_H-M 'P -4 21 m'
_space_group_IT_number 113
_space_group_crystal_system 'tetragonal'
loop_
_symmetry_equiv_pos_as_xyz
'x, y, z'
'y, -x, -z'
'-x, -y, z'
'-y, x, -z'
'x+0.5, -y+0.5, -z'
'-x+0.5, y+0.5, -z'
'-y+0.5, -x+0.5, z'
'y+0.5, x+0.5, z'
_cell_length_a 7.73600
_cell_length_b 7.73600
_cell_length_c 5.12300
_cell_angle_alpha 90.0000
_cell_angle_beta 90.0000
_cell_angle_gamma 90.0000
_cell_formula_units_Z 2
loop_
_atom_site_label
_atom_site_type_symbol
_atom_site_fract_x
_atom_site_fract_y
_atom_site_fract_z
_atom_site_occupancy
_atom_site_B_iso_or_equiv
Al_T2 Al 0.144 0.356 0.956 0.50000 1.000
Si_T2 Si 0.144 0.356 0.956 0.50000 1.000
O1 O 0.143 0.357 0.285 1.00000 1.000
Ca1 Ca 0.338 0.162 0.509 1.00000 1.000
O2 O 0.500 0.000 0.172 1.00000 1.000
O3 O 0.087 0.168 0.810 1.00000 1.000
Al_T1 Al 0.000 0.000 0.000 1.00000 1.000
