Repository: ABKuznetsov/XRD_Analysis_Toolkit

# XRD Phase Finder
**XRD Phase Finder** is a desktop program for interpreting powder X-ray diffraction patterns. It combines the experimental pattern, phase candidates, calculated profiles, selected phases and residual signal in one interface.

Kuznetsov, A. (2027). *J. Appl. Cryst.* **60**, [https://doi.org/10.1107/S1600576726011489](https://doi.org/10.1107/S1600576726011489).
**[Explore the interactive presentation and live guide →](https://abkuznetsov.github.io/XRD_Analysis_Toolkit/)**

The nine horizontal slides introduce capabilities, data sources, libraries, installation, updates and offline mode. Open the presentation in the expanded window, then follow the embedded Finder guide using a real CaWO4 measurement. Candidate scores and fitted curves in the tutorial are illustrative. The HTML presentation is exported with [SPICY SLIDES](https://abkuznetsov.github.io/SPICY/).

## Download

- [Windows installer (1.7.3): XRD_Phase_Finder_Setup_v1_7_3.exe](https://github.com/ABKuznetsov/XRD_Analysis_Toolkit/releases/download/v1.7.3/XRD_Phase_Finder_Setup_v1_7_3.exe)
- [macOS package (1.7.2): XRD_Phase_Finder_macOS_1.7.2.pkg](https://github.com/ABKuznetsov/XRD_Analysis_Toolkit/releases/download/v1.7.2/XRD_Phase_Finder_macOS_1.7.2.pkg)
- [Ubuntu / Debian package (1.7.2): XRD_Phase_Finder_1.7.2_amd64.deb](https://github.com/ABKuznetsov/XRD_Analysis_Toolkit/releases/download/v1.7.2/XRD_Phase_Finder_1.7.2_amd64.deb)

# Crystal Mechanics

Desktop analyzer of crystal mechanics with a hierarchy-first model:

```text
atoms → coordination polyhedra → structural units
      → rigid blocks → structure skeleton → topology
```

This is not merely another structure viewer. The application should explain which
parts of a structure behave as rigid units, how those units are connected, and
how their rotations, translations and distortions evolve across temperature,
pressure or composition series.

## Why this architecture

The nearby `structure_bulder` project already contains useful chemistry,
topology and PyVista/VTK foundations, but its polyhedron renderer is currently a
placeholder and its topology dimensionality is only a graph-degree heuristic.
This project keeps the proven desktop stack while giving hierarchy objects their
own stable data model.

Comparison of the main Python options:

| Project / stack | Strength | Limitation for this product |
|---|---|---|
| [ASE GUI](https://ase-lib.org/ase/visualize/visualize.html) | Broad structure/trajectory I/O and atomistic workflow | Atom-oriented; no rigid-block hierarchy |
| [pymatgen StructureVis](https://pymatgen.org/pymatgen.vis.html) | VTK viewer, bonds and polyhedra | Viewer primitives, not a block-analysis product |
| [Crystal Toolkit](https://docs.crystaltoolkit.org/) | Excellent interactive materials components | Dash/web application rather than a native XRD/RAMAN-style desktop tool |
| [PyVistaQt](https://qt.pyvista.org/) | Modern Qt-embedded VTK rendering and mesh support | Rendering backend only; crystallographic semantics must be built |
| `structure_bulder` | Chemistry rules, local environments, topology, builder workflows | Viewer does not yet implement real polyhedra or hierarchical blocks |

Decision: use **PySide6 + PyVistaQt/VTK** for the desktop application, Gemmi for
CIF, and explicit analysis models for polyhedra, blocks and hinges. This matches
the existing scientific application family and leaves room for volume data,
isosurfaces, picking and diagnostic overlays.

## Implemented prototype

- CIF load with Gemmi, the XRD environment's pymatgen reader, and a basic fallback parser;
- symmetry expansion;
- atoms, bonds and real coordination-polyhedron surfaces;
- six user-facing mechanics levels following the reference concept;
- first-pass rigid-block detection;
- flexible shared-ligand hinge detection;
- object tree with polyhedron distortion and block rigidity prior;

## Comparison descriptor definitions

The comparison backend uses explicit, versioned definitions rather than a
single opaque “structure similarity” percentage:

- **Mo–O distortion index (DI):** mean absolute deviation of all Mo–O bond
  lengths from their mean, divided by that mean;
- **Mo off-centering:** Cartesian distance between Mo and the centroid of all
  ligand vertices in its MoO₆ coordination environment;
- **d₆−d₅:** difference between the sixth and fifth distances after sorting all
  six Mo–O distances; the sixth ligand is never discarded;
- **strong [5+1]:** the reported fraction with d₆−d₅ above the selected
  threshold (default 0.25 Å), while the continuous d₆−d₅ distribution remains
  available;
- **periodic rank:** matrix rank of lattice-translation closure vectors around
  graph cycles (0D/1D/2D/3D), so a single translated tree edge is not
  mislabelled as a chain;
- **comparison colours:** descriptor-specific absolute tolerances; absent
  values are shown as unavailable and never replaced with zero.

File: XRD_Craft/tests/data/structures/lithium_triborate.cif
data_3000122
_chemical_formula_sum            'B3 Li O5'
_space_group_IT_number           33
_symmetry_space_group_name_H-M   'P n a 21'
_cell_angle_alpha                90
_cell_angle_beta                 90
_cell_angle_gamma                90
_cell_length_a                   8.5109
_cell_length_b                   7.4112
_cell_length_c                   5.173
loop_
_space_group_symop_id
_space_group_symop_operation_xyz
1 x,y,z
2 -x,-y,z+1/2
3 x+1/2,-y+1/2,z
4 -x+1/2,y+1/2,z+1/2
loop_
_atom_site_label
_atom_site_type_symbol
_atom_site_fract_x
_atom_site_fract_y
_atom_site_fract_z
_atom_site_occupancy
Li1 Li 0.4114 0.5668 -0.0046 1
B1 B 0.5099 0.8363 0.3532 1
B2 B 0.6935 0.0565 0.5502 1
B3 B 0.6574 0.7507 0.7346 1
O1 O 0.58655 0.9956 0.3447 1
O2 O 0.38380 0.7951 0.1966 1
O3 O 0.55813 0.7021 0.5284 1
O4 O 0.7387 0.9096 0.7337 1
O5 O 0.6611 0.6252 0.9266 1
