Repository: ABKuznetsov/XRD_Analysis_Toolkit

# XRD Phase Finder
**XRD Phase Finder** is a desktop program for interpreting powder X-ray diffraction patterns. It combines the experimental pattern, phase candidates, calculated profiles, selected phases and residual signal in one interface.

Kuznetsov, A. (2027). *J. Appl. Cryst.* **60**, [https://doi.org/10.1107/S1600576726011489](https://doi.org/10.1107/S1600576726011489).
**[Explore the interactive presentation and live guide →](https://abkuznetsov.github.io/XRD_Analysis_Toolkit/)**

The nine horizontal slides introduce capabilities, data sources, libraries, installation, updates and offline mode. Open the presentation in the expanded window, then follow the embedded Finder guide using a real CaWO4 measurement. Candidate scores and fitted curves in the tutorial are illustrative. The HTML presentation is exported with [SPICY SLIDES](https://abkuznetsov.github.io/SPICY/).

## Download

- [Windows installer (1.7.3): XRD_Phase_Finder_Setup_v1_7_3.exe](https://github.com/ABKuznetsov/XRD_Analysis_Toolkit/releases/download/v1.7.3/XRD_Phase_Finder_Setup_v1_7_3.exe)
- [macOS package (1.7.2): XRD_Phase_Finder_macOS_1.7.2.pkg](https://github.com/ABKuznetsov/XRD_Analysis_Toolkit/releases/download/v1.7.2/XRD_Phase_Finder_macOS_1.7.2.pkg)
- [Ubuntu / Debian package (1.7.2): XRD_Phase_Finder_1.7.2_amd64.deb](https://github.com/ABKuznetsov/XRD_Analysis_Toolkit/releases/download/v1.7.2/XRD_Phase_Finder_1.7.2_amd64.deb)

The [1.7.3 release](https://github.com/ABKuznetsov/XRD_Analysis_Toolkit/releases/tag/v1.7.3) includes updated source code and the Windows installer. macOS and Linux installers remain at 1.7.2 until the new platform builds are available; direct download links are listed above.

## Main window
| Label | Frame colour | Workspace area |
| --- | --- | --- |
| **A** | Purple | Project tree: patterns, structures and series, with visibility and order controls. |
| **B** | Blue | Main toolbar: project files, import, phase identification, peak search and settings. |
| **C** | Green | Diffraction plot: individual or stacked patterns, phase markers and legends. |
| **D** | Orange | Element filters, source selection and composition-based database search. |
| **E** | Red | Selected phases: colour, Fit / Peaks, estimated weight fractions and I/Ic. |
| **F** | Turquoise | Candidate table: database cards, formulas, source labels, Match and Gain. |
| **G** | Pink | Phase details tab: open the active reference card and its crystallographic information. |
| **H** | Yellow | Contextual Help toggle: click a control to read its explanation. |

## Helper

Open **Help → Learn Finder** for the guided Helper. Choose the complete workflow or a shorter route for phase identification, pattern preparation or library management. You can work with your own XRD or open the separate training demo.

**Show me** highlights the relevant control. **Explanation** describes its purpose, location and expected result. **Check step**, **Next**, **Skip** and **Pause** let you control the pace; learning progress is stored locally.

For a quick explanation of a single control, use the toolbar **Help** toggle (**H** in the image), then click that control. Press **Esc** to leave contextual Help.

## Main features

- use contextual Help, guided workflows and a separate training example;
- import XRD patterns and CIF files;
- search user libraries and configured crystallographic databases;
- filter candidates with the periodic table;
- compare experimental and calculated diffraction patterns;
- inspect Match, Gain, residual signal and unexplained peaks;
- adjust smoothing, background and amorphous contribution;
- select phases and compare their combined calculated profile;
- copy diffraction-table cells, columns or the complete table;
- save and reopen `.xpff` projects;
- export and import settings, instrument profiles and local caches.

### Windows

Download and run `XRD_Phase_Finder_Setup_v1_7_2.exe`. The installer creates Start Menu and Desktop shortcuts and registers `.xpff` project files.

On first launch, the launcher checks the per-user scientific Python runtime and offers to install or repair missing packages. User projects, settings and database caches are stored in the user profile.

### Ubuntu / Debian Linux

Download `XRD_Phase_Finder_1.7.2_amd64.deb` from the [1.7.2 release](https://github.com/ABKuznetsov/XRD_Analysis_Toolkit/releases/tag/v1.7.2) and install it with your package manager. The application can also be started from source:

```bash
git clone https://github.com/ABKuznetsov/XRD_Analysis_Toolkit.git
cd XRD_Analysis_Toolkit
python3.12 -m venv .venv
. .venv/bin/activate
python -m pip install -U pip setuptools wheel
python -m pip install -r requirements.txt
python -m xrd_finder.apps.finder_gui
```

Python 3.11 can be used when Python 3.12 is unavailable. If Qt fails under Wayland, start an X11 session or run:

```bash
QT_QPA_PLATFORM=xcb python -m xrd_finder.apps.finder_gui
```

File: XRD_Finder/Entry_96-100-0018.cif
##############################################################################
###               Crystal structure data exported by Match!                ###
##############################################################################
###                           Data published by:                           ###
###                                                                        ###
###               COD (Crystallography Open Database)
##############################################################################
data_1000017
_citation_journal_full    'Physica Status Solidi, Sectio A: Applied Research'
_citation_journal_volume  '87'
_citation_page_first  '425'
_citation_page_last   '433'
_citation_year  '1985'
_citation_title  'Ruby structure peculiarities derived from X-ray data. Localization ofchromium atoms and electron deformation density'
loop_
_publ_author_name
  'Tsirelson V G'
  'Antipin M Y'
  'Gerr R G'
  'Ozerov R P'
  'Struchkov Y T'
_chemical_formula_sum  'Al2 O3'
_chemical_name_mineral  'Corundum'
_chemical_name_common  'Aluminium oxide'
_symmetry_space_group_name_H-M 'R -3 c'
_space_group_IT_number 167
_space_group_crystal_system 'trigonal (hexagonal axes)'
loop_
_symmetry_equiv_pos_as_xyz
   'x, y, z'
   'x+0.66667, y+0.33333, z+0.33333'
   'x+0.33333, y+0.66667, z+0.66667'
   '-y, x-y, z'
   '-y+0.66667, x-y+0.33333, z+0.33333'
   '-y+0.33333, x-y+0.66667, z+0.66667'
   '-x+y, -x, z'
   '-x+y+0.66667, -x+0.33333, z+0.33333'
   '-x+y+0.33333, -x+0.66667, z+0.66667'
   'x-y, -y, -z+0.5'
   'x-y+0.66667, -y+0.33333, -z+0.83333'
   'x-y+0.33333, -y+0.66667, -z+0.16667'
   '-x, -x+y, -z+0.5'
   '-x+0.66667, -x+y+0.33333, -z+0.83333'
   '-x+0.33333, -x+y+0.66667, -z+0.16667'
   'y, x, -z+0.5'
   'y+0.66667, x+0.33333, -z+0.83333'
   'y+0.33333, x+0.66667, -z+0.16667'
   '-x, -y, -z'
   '-x+0.66667, -y+0.33333, -z+0.33333'
   '-x+0.33333, -y+0.66667, -z+0.66667'
   'y, -x+y, -z'
   'y+0.66667, -x+y+0.33333, -z+0.33333'
   'y+0.33333, -x+y+0.66667, -z+0.66667'
   'x-y, x, -z'
   'x-y+0.66667, x+0.33333, -z+0.33333'
   'x-y+0.33333, x+0.66667, -z+0.66667'
   '-x+y, y, z+0.5'
   '-x+y+0.66667, y+0.33333, z+0.83333'
   '-x+y+0.33333, y+0.66667, z+0.16667'
   'x, x-y, z+0.5'
   'x+0.66667, x-y+0.33333, z+0.83333'
   'x+0.33333, x-y+0.66667, z+0.16667'
   '-y, -x, z+0.5'
   '-y+0.66667, -x+0.33333, z+0.83333'
   '-y+0.33333, -x+0.66667, z+0.16667'
_cell_length_a        4.76060
_cell_length_b        4.76060
_cell_length_c       12.99400
_cell_angle_alpha    90.0000
_cell_angle_beta     90.0000
_cell_angle_gamma   120.0000
_cell_formula_units_Z 6
loop_
_atom_site_label
_atom_site_fract_x
_atom_site_fract_y
_atom_site_fract_z
_atom_site_occupancy
_atom_site_B_iso_or_equiv
o      0.694   0.000   0.250    1.00000    1.000
al      0.000   0.000   0.352    1.00000    1.000
_cell_measurement_wavelength    1.541874
_cell_measurement_radiation   'x-rays'
_exptl_crystal_density_diffrn    3.983000
loop_
_pd_peak_d_spacing
_pd_peak_intensity
     3.481074        651.11
     2.551600        991.79
     2.380300        451.56
     2.165667          5.17
     2.086050       1000.00
     1.964870         14.36
     1.740537        479.58
     1.601875        938.54
     1.547187         24.14
     1.515297         30.34
     1.511201         69.78
     1.404988        354.85
     1.374267        546.66
     1.336436         11.52
     1.275800         13.00
     1.239304        150.01
     1.234446         82.14
     1.193496          6.55
     1.190150         56.46
     1.160358          5.86
     1.147615         47.56
     1.139057          2.53
     1.126151         33.82
     1.124466         24.04
     1.099239         65.97
     1.082833         16.26
     1.078590         77.44
     1.046627          1.79
     1.043025        154.97
     1.017970         20.33
##############################################################################
###                            Comments                                    ###
##############################################################################
###   Diffraction pattern calculated by Match!. 
###   I/Ic calculated by Match!. 
##############################################################################
